Repository: FAIRmat-NFDI/nomad-measurements

# NOMAD's Measurements Plugin
This is a plugin for [NOMAD](https://nomad-lab.eu) which contains base sections for
materials science measurements.

The `nomad_measurements.xrd` module supports
parsing of following vendor-specific file formats:
- `.rasx` (Rigaku)
- `.xrdml` (Malvern Panalytical)
- `.brml` (Bruker)

The `nomad_measurements.transmission` module supports
parsing of following vendor-specific file formats:
- `.asc` (generated by Perkin Elmer UV WinLab software)

The `nomad_measurements.quantumdesign` module supports
parsing of following file format:
- `.dat` (in the structure of the QuantumDesign)

### Setting up your OASIS
Read the [NOMAD oasis documentation](https://nomad-lab.eu/prod/v1/docs/howto/oasis/configure.html#plugins) for details on how to add the plugin on your NOMAD instance.

You don't need to modify the ```nomad.yaml``` configuration file of your NOMAD instance, because the package is pip installed and all the available modules (entry points) are loaded.
To include, instead, only some of the entry points, you need to specify them in the ```include``` section of the ```nomad.yaml```. In the following lines, a list of all the available entry points:

```yaml
plugins:
  include:
    - "nomad_measurements.general:schema_entry_point"
    - "nomad_measurements.xrd:schema_entry_point"
    - "nomad_measurements.xrd.parser:parser_entry_point"
    - "nomad_measurements.transmission:schema_entry_point"
    - "nomad_measurements.transmission:parser_entry_point"
    - "nomad_measurements.quantumdesign:eto_schema"
    - "nomad_measurements.quantumdesign:act_schema"
    - "nomad_measurements.quantumdesign:acms_schema"
    - "nomad_measurements.quantumdesign:eto_parser"
    - "nomad_measurements.quantumdesign:act_parser"
    - "nomad_measurements.quantumdesign:acms_parser"
    - "nomad_measurements.quantumdesign:sequence_parser"
 ```

X-ray diffraction ELN allows to generate a nexus `.nxs` file from the entry data by clicking on `Switch To/From HDF5 Results` button. This is useful for high-resolution or RSM scans, where the data is large and slows down the interaction with the entry. Once the data is moved to a nexus file, the entry only stores references to it, rather than the data itself, making the ELNs responsive. However, this requires that the plugin is installed with nexus dependencies. When adding this plugin to your oasis, nexus dependencies can be included by adding the following line in the `pyproject.toml`:

```toml
...
dependencies = [
  ...
  "nomad-measurements[nexus]",
]
```

If the nexus dependencies are not included, the functionality above still works but uses a plain `.h5` file rather than a `.nxs` file.

### Development
This code is currently under development and for installing and contributing you should clone the repository:
```sh
git clone git@github.com:FAIRmat-NFDI/nomad-measurements.git
cd nomad-measurements
```

And install the package in editable mode with the development ('dev') dependencies:
```sh
pip install -e .[dev] --index-url https://gitlab.mpcdf.mpg.de/api/v4/projects/2187/packages/pypi/simple
```

File: tests/data/XRF_UBIK_QNT20220823_A3_2m.txt
PositionType              Application               Sample name                     Date            
A-3     Quant analysis    SS_SiO2_CIGS_st           20220823_A3_2m                  2022- 9- 1 11:13
                                                                                                    
Component            CIGS         Cu          In          Ga          Se        MoLayer       Mo    
Analyzed value         2.381      25.630      18.150       6.335      49.885       295.1     100.000
Unit                      um         at%         at%         at%         at%          nm       mass%
                                                                                                    
Component           TiLayer       Ti          Na          Al          Si          P           S     
Analyzed value         170.9     100.000       0.083       0.026      32.000       0.009       0.004
Unit                      nm       mass%       mass%       mass%       mass%       mass%       mass%
                                                                                                    
Component             Cl          K           Ca          Ti          V           Cr          Mn    
Analyzed value         0.007       2.230       0.005       0.016       0.075      14.000       0.622
Unit                   mass%       mass%       mass%       mass%       mass%       mass%       mass%
                                                                                                    
Component             Fe          Co          Ni          Cu                                        
Analyzed value        50.800       0.039       0.034       0.012                                    
Unit                   mass%       mass%       mass%       mass%                                    
                                                                                                    
Component            CIGS         Cu          Ga          Se        MoLayer     TiLayer             
Element line           In-KA       Cu-KA       Ga-KA       Se-KA       Mo-KA       Ti-KA            
Peak intensity      75.32196   525.32028   157.00269  1384.09233   563.40805     7.42206            
BG intensity         8.13499     1.68159     1.95119     3.25304     6.14610     0.15934            
Net intensity       67.18697   523.63870   155.05150  1380.83929   557.26196     7.26272            
Drift corrected     67.18697   523.63870   155.05150  1380.83929   557.26196     7.26272            
Application result     2.381      25.630       6.335      49.885       295.1       170.9            
                                                                                                    
Element line         In-KA       In-KA       In-KA       Cu-KA       Cu-KA       Cu-KA       Ga-KA  
Peak/BG                 Peak         BG1         BG2        Peak         BG1         BG2        Peak
Meas. intensity     75.32196     8.87577     7.28839   525.32028     1.82653     1.48916   157.00269
                                                                                                    
Element line         Ga-KA       Ga-KA       Se-KA       Se-KA       Se-KA       Mo-KA       Mo-KA  
Peak/BG                  BG1         BG2        Peak         BG1         BG2        Peak         BG1
Meas. intensity      1.92243     1.97994  1384.09233     3.18121     3.32720   563.40805     6.56527
                                                                                                    
Element line         Mo-KA       Ti-KA       Ti-KA       Ti-KA                                      
Peak/BG                  BG2        Peak         BG1         BG2                                    
Meas. intensity      5.54248     7.42206     0.15423     0.16344                                    
____________________________________________________________________________________________________

File: tests/data/XRF_UBIK_QNT20231115_A1_2m.txt
                                    Quantitative Analysis Result                                    
PositionType              Application               Sample name                     Date            
A-1     Quant analysis    SS_SiO2_CIGS_st           20231115_A1_2m                  2023-12- 5 11:23
                                                                                                    
Component            CIGS         Cu          In          Ga          Se        MoLayer       Mo    
Analyzed value         2.417      21.545      21.009       6.447      50.999       262.3     100.000
Unit                      um         at%         at%         at%         at%          nm       mass%
                                                                                                    
Component           TiLayer       Ti          Na          Al          Si          P           S     
Analyzed value           0.0     100.000       0.083       0.026      32.000       0.009       0.004
Unit                      nm       mass%       mass%       mass%       mass%       mass%       mass%
                                                                                                    
Component             Cl          K           Ca          Ti          V           Cr          Mn    
Analyzed value         0.007       2.230       0.005       0.016       0.075      14.000       0.622
Unit                   mass%       mass%       mass%       mass%       mass%       mass%       mass%
                                                                                                    
Component             Fe          Co          Ni          Cu                                        
Analyzed value        50.800       0.039       0.034       0.012                                    
Unit                   mass%       mass%       mass%       mass%                                    
                                                                                                    
Component            CIGS         Cu          Ga          Se        MoLayer     TiLayer             
Element line           In-KA       Cu-KA       Ga-KA       Se-KA       Mo-KA       Ti-KA            
Peak intensity      85.87123   436.39395   159.34610  1407.48369   501.97377     0.13182            
BG intensity         8.56489     1.57628     2.00903     3.10529     6.04717     0.12474            
Net intensity       77.30634   434.81767   157.33706  1404.37841   495.92660     0.00709            
Drift corrected     77.30634   434.81767   157.33706  1404.37841   495.92660     0.00709            
Application result     2.417      21.545       6.447      50.999       262.3         0.0            
                                                                                                    
Element line         In-KA       In-KA       In-KA       Cu-KA       Cu-KA       Cu-KA       Ga-KA  
Peak/BG                 Peak         BG1         BG2        Peak         BG1         BG2        Peak
Meas. intensity     85.87123     9.40608     7.60354   436.39395     1.73007     1.37213   159.34610
                                                                                                    
Element line         Ga-KA       Ga-KA       Se-KA       Se-KA       Se-KA       Mo-KA       Mo-KA  
Peak/BG                  BG1         BG2        Peak         BG1         BG2        Peak         BG1
Meas. intensity      1.96977     2.04829  1407.48369     3.04008     3.17262   501.97377     6.48903
                                                                                                    
Element line         Mo-KA       Ti-KA       Ti-KA       Ti-KA                                      
Peak/BG                  BG2        Peak         BG1         BG2                                    
Meas. intensity      5.41089     0.13182     0.12612     0.12363                                    
____________________________________________________________________________________________________

File: tests/data/XRF_UBIK_QNT20231115_A2_2m.txt
PositionType              Application               Sample name                     Date            
A-2     Quant analysis    SS_SiO2_CIGS_st           20231115_A2_2m                  2023-12- 5 11:29
                                                                                                    
Component            CIGS         Cu          In          Ga          Se        MoLayer       Mo    
Analyzed value         2.357      20.988      21.206       6.471      51.336       269.8     100.000
Unit                      um         at%         at%         at%         at%          nm       mass%
                                                                                                    
Component           TiLayer       Ti          Na          Al          Si          P           S     
Analyzed value           0.0     100.000       0.083       0.026      32.000       0.009       0.004
Unit                      nm       mass%       mass%       mass%       mass%       mass%       mass%
                                                                                                    
Component             Cl          K           Ca          Ti          V           Cr          Mn    
Analyzed value         0.007       2.230       0.005       0.016       0.075      14.000       0.622
Unit                   mass%       mass%       mass%       mass%       mass%       mass%       mass%
                                                                                                    
Component             Fe          Co          Ni          Cu                                        
Analyzed value        50.800       0.039       0.034       0.012                                    
Unit                   mass%       mass%       mass%       mass%                                    
                                                                                                    
Component            CIGS         Cu          Ga          Se        MoLayer     TiLayer             
Element line           In-KA       Cu-KA       Ga-KA       Se-KA       Mo-KA       Ti-KA            
Peak intensity      84.45706   415.42198   156.41404  1384.62593   517.95729     0.13392            
BG intensity         8.42630     1.54516     1.99472     3.08429     6.05294     0.12321            
Net intensity       76.03077   413.87682   154.41932  1381.54164   511.90436     0.01072            
Drift corrected     76.03077   413.87682   154.41932  1381.54164   511.90436     0.01072            
Application result     2.357      20.988       6.471      51.336       269.8         0.0            
                                                                                                    
Element line         In-KA       In-KA       In-KA       Cu-KA       Cu-KA       Cu-KA       Ga-KA  
Peak/BG                 Peak         BG1         BG2        Peak         BG1         BG2        Peak
Meas. intensity     84.45706     9.27751     7.45348   415.42198     1.69399     1.34758   156.41404
                                                                                                    
Element line         Ga-KA       Ga-KA       Se-KA       Se-KA       Se-KA       Mo-KA       Mo-KA  
Peak/BG                  BG1         BG2        Peak         BG1         BG2        Peak         BG1
Meas. intensity      1.97797     2.01147  1384.62593     3.11497     3.05260   517.95729     6.48075
                                                                                                    
Element line         Mo-KA       Ti-KA       Ti-KA       Ti-KA                                      
Peak/BG                  BG2        Peak         BG1         BG2                                    
Meas. intensity      5.43688     0.13392     0.12792     0.11943                                    
____________________________________________________________________________________________________

File: tests/data/XRF_UIBK_OneElement.txt
                                    Quantitative Analysis Result                                    
PositionType              Application               Sample name                     Date            
A-1     Quant analysis    Ti on Si                  Ti_13W                          2022- 2-22 09:33
                                                                                                    
Component            Film1        Ti          Si                                                    
Analyzed value             5     100.000     100.000                                                
Unit                      nm       mass%       mass%                                                
                                                                                                    
Component            Film1                                                                          
Element line           Ti-KA                                                                        
Peak intensity       0.06552                                                                        
BG intensity         0.00379                                                                        
Net intensity        0.06174                                                                        
Drift corrected      0.06174                                                                        
Application result         5                                                                        
                                                                                                    
Element line         Ti-KA       Ti-KA       Ti-KA                                                  
Peak/BG                 Peak         BG1         BG2                                                
Meas. intensity      0.06552     0.00410     0.00348                                                
____________________________________________________________________________________________________
PositionType              Application               Sample name                     Date            
A-1     Quant analysis    CuTi on Si                Ti_13W                          2022- 2-22 10:11
                                                                                                    
Component            Film1        Cu          Ti          Si                                        
Analyzed value             5       1.167      98.833     100.000                                    
Unit                      nm         at%         at%       mass%                                    
                                                                                                    
Component            Film1        Ti                                                                
Element line           Cu-KA       Ti-KA                                                            
Peak intensity       0.02737     0.06495                                                            
BG intensity         0.02410     0.00363                                                            
Net intensity        0.00327     0.06132                                                            
Drift corrected      0.00327     0.06132                                                            
Application result         5      98.833                                                            
                                                                                                    
Element line         Cu-KA       Cu-KA       Cu-KA       Ti-KA       Ti-KA       Ti-KA              
Peak/BG                 Peak         BG1         BG2        Peak         BG1         BG2            
Meas. intensity      0.02737     0.02438     0.02385     0.06495     0.00368     0.00359            
____________________________________________________________________________________________________

File: tests/data/XRF_UIBK_TwoElements.txt
PositionType              Application               Sample name                     Date            
A-3     Quant analysis    CuTi on Si                TiCu_8                          2022- 3-30 10:19
                                                                                                    
Component            Film1        Cu          Ti          Si                                        
Analyzed value           763      78.470      21.530     100.000                                    
Unit                      nm         at%         at%       mass%                                    
                                                                                                    
Component            Film1        Ti                                                                
Element line           Cu-KA       Ti-KA                                                            
Peak intensity      42.14348     2.46395                                                            
BG intensity         0.16861     0.04135                                                            
Net intensity       41.97486     2.42260                                                            
Drift corrected     41.97486     2.42260                                                            
Application result       763      21.530                                                            
                                                                                                    
Element line         Cu-KA       Cu-KA       Cu-KA       Ti-KA       Ti-KA       Ti-KA              
Peak/BG                 Peak         BG1         BG2        Peak         BG1         BG2            
Meas. intensity     42.14348     0.12864     0.20478     2.46395     0.04823     0.03448            
____________________________________________________________________________________________________
PositionType              Application               Sample name                     Date            
A-3     Quant analysis    CuTi on Si fixed          TiCu_8                          2022- 3-30 10:26
                                                                                                    
Component            Film1        Cu          Ti          Si                                        
Analyzed value           731      78.501      21.499     100.000                                    
Unit                      nm         at%         at%       mass%                                    
                                                                                                    
Component            Film1        Ti                                                                
Element line           Cu-KA       Ti-KA                                                            
Peak intensity      42.12465     2.45881                                                            
BG intensity         0.16867     0.04161                                                            
Net intensity       41.95598     2.41719                                                            
Drift corrected     41.95598     2.41719                                                            
Application result       731      21.499                                                            
                                                                                                    
Element line         Cu-KA       Cu-KA       Cu-KA       Ti-KA       Ti-KA       Ti-KA              
Peak/BG                 Peak         BG1         BG2        Peak         BG1         BG2            
Meas. intensity     42.12465     0.13086     0.20288     2.45881     0.04863     0.03460            
____________________________________________________________________________________________________
